Repository: enhantica/edi-sites

# EasyDiffraction data

The example projects, structures and measured data that EasyDiffraction (edi) loads from the web:
the app's Examples list and its Load ▸ From web… popup, the `edi collection` command and
`edi.load_collection()` in Python all read this folder through its index.

## Layout

```
index.json          the generated index, schema edi-data-index/1
structures/         crystal structures (.cif, .edi)
experiments/        full experiment descriptions (.edi)
data/               measured patterns (.xye and other plain formats)
projects/           zipped example projects, opened as a whole
```

Every file may have a sidecar `<file>.meta.json` holding what the file does not say about itself:
a name, a description, the instrument and facility, the radiation and technique. The index folds
the sidecars together with each file's size and SHA-256 digest into one entry per file, with a
stable id, a kind (structure, experiment, data or project), the chemical formula in Hill notation,
the elements, the space group and the cell when the file states them.

An experiment entry lists the structures it links (`structures`, their entry ids), so loading it from
the web brings them along. `journal-abbreviations.json` holds the ISO 4 journal abbreviations the
app shows in a structure's reference, generated from JabRef's lists (CC0 1.0) with
`python tools/data/build_journal_abbreviations.py <this folder>` in the edi repository.

## Generating the index

The index is generated, never edited by hand, with the script in the edi repository:

```
python tools/data/build_collection.py index  <this folder>   # rewrite index.json
python tools/data/build_collection.py check  <this folder>   # every file present, every digest current
```

`populate` in the same script writes this folder's content from edi's bundled examples and tutorial
files. To add an entry, put the file in its folder, write its sidecar and run `index`.

## Mirrors

The same files are served unchanged from `https://raw.githubusercontent.com/enhantica/edi-data/main/`
and `https://data.easydiffraction.org/`. Any static web server that serves the folder as it is
works as a source; add its URL in the app's Preferences, under Projects, Online sources.

File: assets/tutorials/notebooks/pd-neut-tof_ferrite-austenite-beer.ipynb
```
# Check whether easydiffraction is installed; install it if needed.
# Required for remote environments such as Google Colab.
import importlib.util

if importlib.util.find_spec('easydiffraction') is None:
    %pip install easydiffraction==2026.11.14 --extra-index-url https://download.easydiffraction.org/pypi/simple/
```

# Ferrite and austenite on BEER

<img src="data:image/svg+xml;base64,[encoded data]" alt="Fitting" width="67" height="22">&nbsp; <img src="data:image/svg+xml;base64,[encoded data]" alt="Joint" width="59" height="22">&nbsp; <img src="data:image/svg+xml;base64,PHN2ZyB4bWxucz0iaHR0cDovL3d3dy53My5vcmcvMjAwMC9zdmciIHdpZHRoPSIyNyIgaGVpZ2h0PSIyMiIgdmlld0JveD0iMCAwIDI3IDIyIj48cmVjdCB3aWR0aD0iMjciIGhlaWdodD0iMjIiIHJ4PSI0IiBmaWxsPSIjMDA4NGM3IiBmaWxsLW9wYWNpdHk9IjAuMTMiLz48dGV4dCB4PSI3IiB5PSIxNS4zIiBmb250LWZhbWlseT0iTm90byBTYW5zLCBTZWdvZSBVSSwgSGVsdmV0aWNhLCBBcmlhbCwgc2Fucy1zZXJpZiIgZm9udC1zaXplPSIxMiIgZmlsbD0iIzAwODRjNyI+cGQ8L3RleHQ+PC9zdmc+" alt="pd" width="27" height="22">&nbsp; <img src="data:image/svg+xml;base64,PHN2ZyB4bWxucz0iaHR0cDovL3d3dy53My5vcmcvMjAwMC9zdmciIHdpZHRoPSIzOCIgaGVpZ2h0PSIyMiIgdmlld0JveD0iMCAwIDM4IDIyIj48cmVjdCB3aWR0aD0iMzgiIGhlaWdodD0iMjIiIHJ4PSI0IiBmaWxsPSIjMDA4NGM3IiBmaWxsLW9wYWNpdHk9IjAuMTMiLz48dGV4dCB4PSI3IiB5PSIxNS4zIiBmb250LWZhbWlseT0iTm90byBTYW5zLCBTZWdvZSBVSSwgSGVsdmV0aWNhLCBBcmlhbCwgc2Fucy1zZXJpZiIgZm9udC1zaXplPSIxMiIgZmlsbD0iIzAwODRjNyI+bmV1dDwvdGV4dD48L3N2Zz4=" alt="neut" width="38" height="22">&nbsp; <img src="data:image/svg+xml;base64,PHN2ZyB4bWxucz0iaHR0cDovL3d3dy53My5vcmcvMjAwMC9zdmciIHdpZHRoPSIyOCIgaGVpZ2h0PSIyMiIgdmlld0JveD0iMCAwIDI4IDIyIj48cmVjdCB3aWR0aD0iMjgiIGhlaWdodD0iMjIiIHJ4PSI0IiBmaWxsPSIjMDA4NGM3IiBmaWxsLW9wYWNpdHk9IjAuMTMiLz48dGV4dCB4PSI3IiB5PSIxNS4zIiBmb250LWZhbWlseT0iTm90byBTYW5zLCBTZWdvZSBVSSwgSGVsdmV0aWNhLCBBcmlhbCwgc2Fucy1zZXJpZiIgZm9udC1zaXplPSIxMiIgZmlsbD0iIzAwODRjNyI+dG9mPC90ZXh0Pjwvc3ZnPg==" alt="tof" width="28" height="22">&nbsp; <img src="data:image/svg+xml;base64,PHN2ZyB4bWxucz0iaHR0cDovL3d3dy53My5vcmcvMjAwMC9zdmciIHdpZHRoPSI0NiIgaGVpZ2h0PSIyMiIgdmlld0JveD0iMCAwIDQ2IDIyIj48cmVjdCB3aWR0aD0iNDYiIGhlaWdodD0iMjIiIHJ4PSI0IiBmaWxsPSIjMDA4NGM3IiBmaWxsLW9wYWNpdHk9IjAuMTMiLz48dGV4dCB4PSI3IiB5PSIxNS4zIiBmb250LWZhbWlseT0iTm90byBTYW5zLCBTZWdvZSBVSSwgSGVsdmV0aWNhLCBBcmlhbCwgc2Fucy1zZXJpZiIgZm9udC1zaXplPSIxMiIgZmlsbD0iIzAwODRjNyI+QnJhZ2c8L3RleHQ+PC9zdmc+" alt="Bragg" width="46" height="22">&nbsp; <img src="data:image/svg+xml;base64,[encoded data]" alt="Crystal structure" width="122" height="22">

Calibrate the BEER instrument at ESS with two McStas-simulated banks of a ferrite and austenite
duplex steel, fitted together: each bank has its own zero and resolution.

It builds the catalogue case `pd-neut-tof_ferrite-austenite-beer` step by step: the same project
the command line fits and the app's Examples open. Austenite's displacement follows ferrite's,
and each phase's scale in bank n2 follows bank s2.

## Import the library

```
import easydiffraction as edi
```

## Define the project

A new project is empty: it holds no structure and no experiment until you add them. The joint
fitting mode fits every experiment at once, against one set of structures.

```
project = edi.Project(name='ferrite-austenite-beer')
project.analysis.fitting_mode = 'joint'
```

## Define the structures

Load the two structures from EasyDiffraction's collection. Each CIF gives its space group, cell
and atom sites.

```
path = edi.download_data('pd-neut-tof_ferrite-austenite-beer-ferrite', destination='data')
project.structures.add_from_cif_path(path)
path = edi.download_data('pd-neut-tof_ferrite-austenite-beer-austenite', destination='data')
project.structures.add_from_cif_path(path)
ferrite = project.structures['ferrite']
austenite = project.structures['austenite']
```

Data 'pd-neut-tof_ferrite-austenite-beer-ferrite' is at data/pd-neut-tof_ferrite-austenite-beer-ferrite.edi
Data 'pd-neut-tof_ferrite-austenite-beer-austenite' is at data/pd-neut-tof_ferrite-austenite-beer-austenite.edi

```
project.display.structure('ferrite')
```

View(html=<147,192 characters>, height=660)

## Define the experiments

Create the two experiments from their measured data in EasyDiffraction's collection, then
describe each one's instrument, peak profile, background and the structures it links.

```
data_path = edi.download_data(
    'pd-neut-tof_ferrite-austenite-beer-expt_s2-data', destination='data'
)
project.experiments.add_from_data_path(
    name='expt_s2',
    data_path=data_path,
    sample_form='powder',
    beam_mode='time-of-flight',
    radiation_probe='neutron',
    scattering_type='bragg',
)
bank_s2 = project.experiments['expt_s2']
bank_s2.neutron_scattering_length = 'sears1992'
bank_s2.peak.type = 'tof-pseudo-voigt'
bank_s2.absorption.type = 'none'
bank_s2.instrument.name = 'BEER'
bank_s2.instrument.facility = 'ESS'
bank_s2.peak.cutoff_fwhm = 12
bank_s2.peak.broad_gauss_sigma_0 = 900
bank_s2.peak.broad_gauss_sigma_1 = 1000
bank_s2.peak.broad_gauss_sigma_2 = 300
bank_s2.peak.broad_lorentz_gamma_0 = 5
bank_s2.instrument.setup_twotheta_bank = 90.0
bank_s2.instrument.calib_d_to_tof_linear = 54902.1875
bank_s2.excluded_regions.create(start=20000.0, end=40158.2305)
bank_s2.excluded_regions.create(start=130000.0, end=180000.0)
bank_s2.linked_structures.create(structure_id='ferrite', scale=400)
bank_s2.linked_structures.create(structure_id='austenite', scale=100)
bank_s2.background.create(position=40111.8789, intensity=0.18)
bank_s2.background.create(position=41193.5664, intensity=0.18)
bank_s2.background.create(position=42041.3750, intensity=0.18)
bank_s2.background.create(position=42713.7734, intensity=0.18)
bank_s2.background.create(position=44409.3945, intensity=0.18)
bank_s2.background.create(position=45198.7344, intensity=0.18)
bank_s2.background.create(position=46251.1875, intensity=0.18)
bank_s2.background.create(position=49350.0742, intensity=0.18)
bank_s2.background.create(position=51289.6836, intensity=0.18)
bank_s2.background.create(position=55245.1992, intensity=0.18)
bank_s2.background.create(position=55679.7070, intensity=0.18)
bank_s2.background.create(position=56383.9102, intensity=0.18)
bank_s2.background.create(position=58956.1797, intensity=0.18)
bank_s2.background.create(position=61536.4570, intensity=0.18)
bank_s2.background.create(position=63768.0469, intensity=0.18)
bank_s2.background.create(position=65581.2109, intensity=0.18)
bank_s2.background.create(position=70183.8516, intensity=0.18)
bank_s2.background.create(position=71787.8203, intensity=0.18)
bank_s2.background.create(position=78343.1094, intensity=0.18)
bank_s2.background.create(position=80016.8047, intensity=0.18)
bank_s2.background.create(position=98141.8516, intensity=0.18)
bank_s2.background.create(position=99262.2344, intensity=0.18)
bank_s2.background.create(position=100985.8516, intensity=0.18)
bank_s2.background.create(position=101933.8516, intensity=0.18)
bank_s2.background.create(position=108656.0312, intensity=0.18)
bank_s2.background.create(position=110896.7500, intensity=0.18)
bank_s2.background.create(position=113137.4844, intensity=0.18)
bank_s2.background.create(position=114430.2031, intensity=0.18)
bank_s2.background.create(position=116929.4844, intensity=0.18)
bank_s2.background.create(position=119428.7422, intensity=0.18)
bank_s2.background.create(position=134506.3438, intensity=0.18)
```

Data 'pd-neut-tof_ferrite-austenite-beer-expt_s2-data' is at data/pd-neut-tof_ferrite-austenite-beer-expt_s2.xye

```
data_path = edi.download_data(
    'pd-neut-tof_ferrite-austenite-beer-expt_n2-data', destination='data'
)
project.experiments.add_from_data_path(
    name='expt_n2',
    data_path=data_path,
    sample_form='powder',
    beam_mode='time-of-flight',
    radiation_probe='neutron',
    scattering_type='bragg',
)
bank_n2 = project.experiments['expt_n2']
bank_n2.neutron_scattering_length = 'sears1992'
bank_n2.peak.type = 'tof-pseudo-voigt'
bank_n2.absorption.type = 'none'
bank_n2.instrument.name = 'BEER'
bank_n2.instrument.facility = 'ESS'
bank_n2.peak.cutoff_fwhm = 12
bank_n2.peak.broad_gauss_sigma_0 = 900
bank_n2.peak.broad_gauss_sigma_1 = 1000
bank_n2.peak.broad_gauss_sigma_2 = 300
bank_n2.peak.broad_lorentz_gamma_0 = 5
bank_n2.instrument.setup_twotheta_bank = 90.0
bank_n2.instrument.calib_d_to_tof_linear = 54902.1875
bank_n2.excluded_regions.create(start=20000.0, end=40158.2305)
bank_n2.excluded_regions.create(start=130000.0, end=180000.0)
bank_n2.linked_structures.create(structure_id='ferrite', scale=400)
bank_n2.linked_structures.create(structure_id='austenite', scale=100)
bank_n2.background.create(position=40111.8789, intensity=0.19)
bank_n2.background.create(position=41193.5664, intensity=0.19)
bank_n2.background.create(position=42041.3750, intensity=0.19)
bank_n2.background.create(position=42713.7734, intensity=0.19)
bank_n2.background.create(position=44409.3945, intensity=0.19)
bank_n2.background.create(position=45198.7344, intensity=0.19)
bank_n2.background.create(position=46251.1875, intensity=0.19)
bank_n2.background.create(position=49350.0742, intensity=0.19)
bank_n2.background.create(position=51289.6836, intensity=0.19)
bank_n2.background.create(position=55245.1992, intensity=0.19)
bank_n2.background.create(position=55679.7070, intensity=0.19)
bank_n2.background.create(position=56383.9102, intensity=0.19)
bank_n2.background.create(position=58956.1797, intensity=0.19)
bank_n2.background.create(position=61536.4570, intensity=0.19)
bank_n2.background.create(position=63768.0469, intensity=0.19)
bank_n2.background.create(position=65581.2109, intensity=0.19)
bank_n2.background.create(position=70183.8516, intensity=0.19)
bank_n2.background.create(position=71787.8203, intensity=0.19)
bank_n2.background.create(position=78343.1094, intensity=0.19)
bank_n2.background.create(position=80016.8047, intensity=0.19)
bank_n2.background.create(position=98141.8516, intensity=0.19)
bank_n2.background.create(position=99262.2344, intensity=0.19)
bank_n2.background.create(position=100985.8516, intensity=0.19)
bank_n2.background.create(position=101933.8516, intensity=0.19)
bank_n2.background.create(position=108656.0312, intensity=0.19)
bank_n2.background.create(position=110896.7500, intensity=0.19)
bank_n2.background.create(position=113137.4844, intensity=0.19)
bank_n2.background.create(position=114430.2031, intensity=0.19)
bank_n2.background.create(position=116929.4844, intensity=0.19)
bank_n2.background.create(position=119428.7422, intensity=0.19)
bank_n2.background.create(position=134506.3438, intensity=0.19)
```

Data 'pd-neut-tof_ferrite-austenite-beer-expt_n2-data' is at data/pd-neut-tof_ferrite-austenite-beer-expt_n2.xye

The constraints the fit keeps, each between two named parameters (aliases).

```
project.analysis.aliases.create(id='biso_ferrite', param=ferrite.atom_sites['Fe'].adp_iso)
project.analysis.aliases.create(id='biso_austenite', param=austenite.atom_sites['Fe'].adp_iso)
project.analysis.aliases.create(
    id='s2_ferrite_scale', param=bank_s2.linked_structures['ferrite'].scale
)
project.analysis.aliases.create(
    id='s2_austenite_scale', param=bank_s2.linked_structures['austenite'].scale
)
project.analysis.aliases.create(
    id='n2_ferrite_scale', param=bank_n2.linked_structures['ferrite'].scale
)
project.analysis.aliases.create(
    id='n2_austenite_scale', param=bank_n2.linked_structures['austenite'].scale
)
project.analysis.constraints.create(id='1', expression='biso_austenite = biso_ferrite')
project.analysis.constraints.create(id='2', expression='n2_ferrite_scale = s2_ferrite_scale')
project.analysis.constraints.create(id='3', expression='n2_austenite_scale = s2_austenite_scale')
```

```
project.display.constraints()
```

View(html=<87,324 characters>, height=348)

```
project.display.pattern('expt_s2')
```

View(html=<487,416 characters>, height=480)

## Perform the analysis

The cells stay fixed: this is a calibration, and the two phases are the standards.

### Scales and time-of-flight calibration

Both phases' scales and each bank's DIFC offset put the peaks in place and at the right height.

```
bank_s2.linked_structures['ferrite'].scale.free = True
bank_s2.linked_structures['austenite'].scale.free = True
bank_s2.instrument.calib_d_to_tof_offset.free = True
bank_n2.instrument.calib_d_to_tof_offset.free = True
```

```
project.display.parameters.free()
```

View(html=<89,470 characters>, height=208)

```
project.analysis.fit()
project.display.fit.results()
```

edi fit: joint project ferrite-austenite-beer, 2 banks (expt_s2, expt_n2), 5641 pts fitted / 5992 loaded, 4 free
   iter   time (s)   Rwp (%)  reduced χ²   change
                       41.43       459.60
      1      0.011     23.83       152.11   66.9% ↓
  done · converged · 1 iters · reduced χ² 152.11 · Rwp 23.83 % · 0.01 s

View(html=<93,395 characters>, height=376)

```
project.display.pattern('expt_s2')
```

View(html=<487,985 characters>, height=480)

```
project.display.pattern('expt_n2')
```

View(html=<488,151 characters>, height=480)

### Background

Each bank's background points; the last, past the end of the data, stays fixed.

```
for point in bank_s2.background:
    point.intensity.free = True
for point in bank_n2.background:
    point.intensity.free = True
bank_s2.background[30].intensity.free = False
bank_n2.background[30].intensity.free = False
```

```
project.analysis.fit()
project.display.fit.results()
```

edi fit: joint project ferrite-austenite-beer, 2 banks (expt_s2, expt_n2), 5641 pts fitted / 5992 loaded, 64 free
   iter   time (s)   Rwp (%)  reduced χ²   change
                       23.83       153.75
      1      0.121     18.05        88.21   42.6% ↓
  done · converged · 1 iters · reduced χ² 88.21 · Rwp 18.05 % · 0.13 s

View(html=<176,595 characters>, height=376)

```
project.display.pattern('expt_s2')
```

View(html=<550,506 characters>, height=480)

```
project.display.pattern('expt_n2')
```

View(html=<549,676 characters>, height=480)

### Peak widths

Each bank's widths.

```
for parameter in (
    bank_s2.peak.broad_gauss_sigma_0,
    bank_s2.peak.broad_gauss_sigma_1,
    bank_s2.peak.broad_gauss_sigma_2,
    bank_s2.peak.broad_lorentz_gamma_0,
    bank_n2.peak.broad_gauss_sigma_0,
    bank_n2.peak.broad_gauss_sigma_1,
    bank_n2.peak.broad_gauss_sigma_2,
    bank_n2.peak.broad_lorentz_gamma_0,
):
    parameter.free = True
```

```
project.analysis.fit()
project.display.fit.results()
```

edi fit: joint project ferrite-austenite-beer, 2 banks (expt_s2, expt_n2), 5641 pts fitted / 5992 loaded, 72 free
   iter   time (s)   Rwp (%)  reduced χ²   change
                       18.05        88.34
      1      0.147     16.38        72.72   17.7% ↓
  done · converged · 1 iters · reduced χ² 72.72 · Rwp 16.38 % · 0.16 s

View(html=<188,043 characters>, height=376)

```
project.display.pattern('expt_s2')
```

View(html=<550,243 characters>, height=480)

```
project.display.pattern('expt_n2')
```

View(html=<549,948 characters>, height=480)

### Displacement

Last, ferrite's displacement; austenite's follows it.

```
ferrite.atom_sites['Fe'].adp_iso.free = True
```

```
project.analysis.fit()
project.display.fit.results()
```

edi fit: joint project ferrite-austenite-beer, 2 banks (expt_s2, expt_n2), 5641 pts fitted / 5992 loaded, 73 free
   iter   time (s)   Rwp (%)  reduced χ²   change
                       16.38        72.73
      1      0.092      7.13        13.78   81.0% ↓
      2      0.149      7.13        13.78   
  done · converged · 2 iters · reduced χ² 13.78 · Rwp 7.13 % · 0.16 s

View(html=<189,364 characters>, height=376)

```
project.display.pattern('expt_s2')
```

View(html=<550,555 characters>, height=480)

```
project.display.pattern('expt_n2')
```

View(html=<550,171 characters>, height=480)

```
project.display.fit.correlations()
```

View(html=<88,086 characters>, height=560)

```
project.display.structure('ferrite')
```

View(html=<155,877 characters>, height=660)

```
project.display.structure('austenite')
```

View(html=<210,508 characters>, height=660)

## Report

The HTML report draws the measured, calculated and difference patterns with the reflection
positions, and lists the structures, the experiments and the fit. Open it in a browser.

```
project.report.save_html('pd-neut-tof_ferrite-austenite-beer.html')
```

Saving report to 'pd-neut-tof_ferrite-austenite-beer.html'

## Save the project

```
project.save_as('pd-neut-tof_ferrite-austenite-beer')
```

Saving project to 'pd-neut-tof_ferrite-austenite-beer'
