Repository: enhantica/edi-sites

# EasyDiffraction data

The example projects, structures and measured data that EasyDiffraction (edi) loads from the web:
the app's Examples list and its Load ▸ From web… popup, the `edi collection` command and
`edi.load_collection()` in Python all read this folder through its index.

## Layout

```
index.json          the generated index, schema edi-data-index/1
structures/         crystal structures (.cif, .edi)
experiments/        full experiment descriptions (.edi)
data/               measured patterns (.xye and other plain formats)
projects/           zipped example projects, opened as a whole
```

Every file may have a sidecar `<file>.meta.json` holding what the file does not say about itself:
a name, a description, the instrument and facility, the radiation and technique. The index folds
the sidecars together with each file's size and SHA-256 digest into one entry per file, with a
stable id, a kind (structure, experiment, data or project), the chemical formula in Hill notation,
the elements, the space group and the cell when the file states them.

An experiment entry lists the structures it links (`structures`, their entry ids), so loading it from
the web brings them along. `journal-abbreviations.json` holds the ISO 4 journal abbreviations the
app shows in a structure's reference, generated from JabRef's lists (CC0 1.0) with
`python tools/data/build_journal_abbreviations.py <this folder>` in the edi repository.

## Generating the index

The index is generated, never edited by hand, with the script in the edi repository:

```
python tools/data/build_collection.py index  <this folder>   # rewrite index.json
python tools/data/build_collection.py check  <this folder>   # every file present, every digest current
```

`populate` in the same script writes this folder's content from edi's bundled examples and tutorial
files. To add an entry, put the file in its folder, write its sidecar and run `index`.

## Mirrors

The same files are served unchanged from `https://raw.githubusercontent.com/enhantica/edi-data/main/`
and `https://data.easydiffraction.org/`. Any static web server that serves the folder as it is
works as a source; add its URL in the app's Preferences, under Projects, Online sources.

File: structures/1533633.cif
#------------------------------------------------------------------------------
#$Date: 2016-02-13 21:28:24 +0200 (Sat, 13 Feb 2016) $
#$Revision: 176429 $
#$URL: file:///home/coder/svn-repositories/_RELOADED_COD/cod-reloaded/cif/1/53/36/1533633.cif $
#------------------------------------------------------------------------------
#
# This file is available in the Crystallography Open Database (COD),
# http://www.crystallography.net/
#
# All data on this site have been placed in the public domain by the
# contributors.
#
data_1533633
loop_
_publ_author_name
'Haas, O.'
'Struis, R.P.W.J.'
'McBreen, J.M.'
_publ_section_title
;
 Synchrotron X-ray absorption of La Co O3 perovskite
;
_journal_name_full               'Journal of Solid State Chemistry'
_journal_page_first              1000
_journal_page_last               1010
_journal_volume                  177
_journal_year                    2004
_chemical_formula_sum            'Co La O3'
_chemical_name_systematic        'La (Co O3)'
_space_group_IT_number           15
_symmetry_space_group_name_Hall  '-I 2ya'
_symmetry_space_group_name_H-M   'I 1 2/a 1'
_cell_angle_alpha                90
_cell_angle_beta                 91.056
_cell_angle_gamma                90
_cell_formula_units_Z            4
_cell_length_a                   5.3611
_cell_length_b                   5.4316
_cell_length_c                   7.6318
_cell_volume                     222.195
_citation_journal_id_ASTM        JSSCBI
_cod_data_source_file            Haas_JSSCBI_2004_1610.cif
_cod_data_source_block           Co1La1O3
_cod_original_cell_volume        222.1953
_cod_original_sg_symbol_Hall     '-C 2yc (x+z,y,-x)'
_cod_original_formula_sum        'Co1 La1 O3'
_cod_database_code               1533633
loop_
_symmetry_equiv_pos_as_xyz
x,y,z
-x+1/2,y,-z
-x,-y,-z
x-1/2,-y,z
x+1/2,y+1/2,z+1/2
-x+1,y+1/2,-z+1/2
-x+1/2,-y+1/2,-z+1/2
x,-y+1/2,z+1/2
loop_
_atom_site_label
_atom_site_type_symbol
_atom_site_fract_x
_atom_site_fract_y
_atom_site_fract_z
_atom_site_occupancy
_atom_site_U_iso_or_equiv
O1 O-2 0.25 0.6932 0 1 0.0
La1 La+3 0.25 0.25019 0 1 0.0
O2 O-2 0.0241 0.0332 0.2293 1 0.0
Co1 Co+3 0.75 0.25 0.25 1 0.0

File: structures/4124852.cif
#------------------------------------------------------------------------------
#$Date: 2016-02-13 21:28:24 +0200 (Sat, 13 Feb 2016) $
#$Revision: 176429 $
#$URL: file:///home/coder/svn-repositories/_RELOADED_COD/cod-reloaded/cif/4/12/48/4124852.cif $
#------------------------------------------------------------------------------
#
# This file is available in the Crystallography Open Database (COD),
# http://www.crystallography.net/
#
# All data on this site have been placed in the public domain by the
# contributors.
#
data_4124852
loop_
_publ_author_name
'Wold, A.'
'Ward, R.'
_publ_section_title
;
 Perowskite-type oxides of cobalt, chromium and vanadium with some rare
 earth elements
;
_journal_name_full               'Journal of the American Chemical Society'
_journal_page_first              1029
_journal_page_last               1030
_journal_volume                  76
_journal_year                    1954
_chemical_formula_sum            'Co La O3'
_chemical_name_systematic        'La (Co O3)'
_space_group_IT_number           221
_symmetry_space_group_name_Hall  '-P 4 2 3'
_symmetry_space_group_name_H-M   'P m -3 m'
_cell_angle_alpha                90
_cell_angle_beta                 90
_cell_angle_gamma                90
_cell_formula_units_Z            1
_cell_length_a                   3.82
_cell_length_b                   3.82
_cell_length_c                   3.82
_cell_volume                     55.743
_citation_journal_id_ASTM        JACSAT
_cod_data_source_file            Wold_JACSAT_1954_1032.cif
_cod_data_source_block           Co1La1O3
_cod_original_cell_volume        55.74297
_cod_original_formula_sum        'Co1 La1 O3'
_cod_database_code               4124852
loop_
_symmetry_equiv_pos_as_xyz
x,y,z
-y,x,z
-x,-y,z
y,-x,z
x,-y,-z
y,x,-z
-x,y,-z
-y,-x,-z
z,x,y
-x,z,y
-z,-x,y
x,-z,y
z,-x,-y
x,z,-y
-z,x,-y
-x,-z,-y
y,z,x
y,-z,-x
z,y,-x
-y,z,-x
-z,-y,-x
-y,-z,x
z,-y,x
-z,y,x
-x,-y,-z
y,-x,-z
x,y,-z
-y,x,-z
-x,y,z
-y,-x,z
x,-y,z
y,x,z
-z,-x,-y
x,-z,-y
z,x,-y
-x,z,-y
-z,x,y
-x,-z,y
z,-x,y
x,z,y
-y,-z,-x
-y,z,x
-z,-y,x
y,-z,x
z,y,x
y,z,-x
-z,y,-x
z,-y,-x
loop_
_atom_site_label
_atom_site_type_symbol
_atom_site_fract_x
_atom_site_fract_y
_atom_site_fract_z
_atom_site_occupancy
_atom_site_U_iso_or_equiv
La1 La+3 0 0 0 1 0.0
Co1 Co+3 0.5 0.5 0.5 1 0.0
O1 O-2 0.5 0.5 0 1 0.0
